Repository: 128001001-wq/ai-lab

File: src/data/concreteData.json (part 1 of 5)
[
  {
    "id": 1,
    "cement": 540,
    "slag": 0,
    "ash": 0,
    "water": 162,
    "superplastic": 2.5,
    "coarseagg": 1040,
    "fineagg": 676,
    "age": 28,
    "strength": 79.99
  },
  {
    "id": 2,
    "cement": 540,
    "slag": 0,
    "ash": 0,
    "water": 162,
    "superplastic": 2.5,
    "coarseagg": 1055,
    "fineagg": 676,
    "age": 28,
    "strength": 61.89
  },
  {
    "id": 3,
    "cement": 332.5,
    "slag": 142.5,
    "ash": 0,
    "water": 228,
    "superplastic": 0,
    "coarseagg": 932,
    "fineagg": 594,
    "age": 270,
    "strength": 40.27
  },
  {
    "id": 4,
    "cement": 332.5,
    "slag": 142.5,
    "ash": 0,
    "water": 228,
    "superplastic": 0,
    "coarseagg": 932,
    "fineagg": 594,
    "age": 365,
    "strength": 41.05
  },
  {
    "id": 5,
    "cement": 198.6,
    "slag": 132.4,
    "ash": 0,
    "water": 192,
    "superplastic": 0,
    "coarseagg": 978.4,
    "fineagg": 825.5,
    "age": 360,
    "strength": 44.3
  },
  {
    "id": 6,
    "cement": 266,
    "slag": 114,
    "ash": 0,
    "water": 228,
    "superplastic": 0,
    "coarseagg": 932,
    "fineagg": 670,
    "age": 90,
    "strength": 47.03
  },
  {
    "id": 7,
    "cement": 380,
    "slag": 95,
    "ash": 0,
    "water": 228,
    "superplastic": 0,
    "coarseagg": 932,
    "fineagg": 594,
    "age": 365,
    "strength": 43.7
  },
  {
    "id": 8,
    "cement": 380,
    "slag": 95,
    "ash": 0,
    "water": 228,
    "superplastic": 0,
    "coarseagg": 932,
    "fineagg": 594,
    "age": 28,
    "strength": 36.45
  },
  {
    "id": 9,
    "cement": 266,
    "slag": 114,
    "ash": 0,
    "water": 228,
    "superplastic": 0,
    "coarseagg": 932,
    "fineagg": 670,
    "age": 28,
    "strength": 45.85
  },
  {
    "id": 10,
    "cement": 475,
    "slag": 0,
    "ash": 0,
    "water": 228,
    "superplastic": 0,
    "coarseagg": 932,
    "fineagg": 594,
    "age": 28,
    "strength": 39.29
  },
  {
    "id": 11,
    "cement": 198.6,
    "slag": 132.4,
    "ash": 0,
    "water": 192,
    "superplastic": 0,
    "coarseagg": 978.4,
    "fineagg": 825.5,
    "age": 90,
    "strength": 38.07
  },
  {
    "id": 12,
    "cement": 198.6,
    "slag": 132.4,
    "ash": 0,
    "water": 192,
    "superplastic": 0,
    "coarseagg": 978.4,
    "fineagg": 825.5,
    "age": 28,
    "strength": 28.02
  },
  {
    "id": 13,
    "cement": 427.5,
    "slag": 47.5,
    "ash": 0,
    "water": 228,
    "superplastic": 0,
    "coarseagg": 932,
    "fineagg": 594,
    "age": 270,
    "strength": 43.01
  },
  {
    "id": 14,
    "cement": 190,
    "slag": 190,
    "ash": 0,
    "water": 228,
    "superplastic": 0,
    "coarseagg": 932,
    "fineagg": 670,
    "age": 90,
    "strength": 42.33
  },
  {
    "id": 15,
    "cement": 304,
    "slag": 76,
    "ash": 0,
    "water": 228,
    "superplastic": 0,
    "coarseagg": 932,
    "fineagg": 670,
    "age": 28,
    "strength": 47.81
  },
  {
    "id": 16,
    "cement": 380,
    "slag": 0,
    "ash": 0,
    "water": 228,
    "superplastic": 0,
    "coarseagg": 932,
    "fineagg": 670,
    "age": 90,
    "strength": 52.91
  },
  {
    "id": 17,
    "cement": 139.6,
    "slag": 209.4,
    "ash": 0,
    "water": 192,
    "superplastic": 0,
    "coarseagg": 1047,
    "fineagg": 806.9,
    "age": 90,
    "strength": 39.36
  },
  {
    "id": 18,
    "cement": 342,
    "slag": 38,
    "ash": 0,
    "water": 228,
    "superplastic": 0,
    "coarseagg": 932,
    "fineagg": 670,
    "age": 365,
    "strength": 56.14
  },
  {
    "id": 19,
    "cement": 380,
    "slag": 95,
    "ash": 0,
    "water": 228,
    "superplastic": 0,
    "coarseagg": 932,
    "fineagg": 594,
    "age": 90,
    "strength": 40.56
  },
  {
    "id": 20,
    "cement": 475,
    "slag": 0,
    "ash": 0,
    "water": 228,
    "superplastic": 0,
    "coarseagg": 932,
    "fineagg": 594,
    "age": 180,
    "strength": 42.62
  },
  {
    "id": 21,
    "cement": 427.5,
    "slag": 47.5,
    "ash": 0,
    "water": 228,
    "superplastic": 0,
    "coarseagg": 932,
    "fineagg": 594,
    "age": 180,
    "strength": 41.84
  },
  {
    "id": 22,
    "cement": 139.6,
    "slag": 209.4,
    "ash": 0,
    "water": 192,
    "superplastic": 0,
    "coarseagg": 1047,
    "fineagg": 806.9,
    "age": 28,
    "strength": 28.24
  },
  {
    "id": 23,
    "cement": 139.6,
    "slag": 209.4,
    "ash": 0,
    "water": 192,
    "superplastic": 0,
    "coarseagg": 1047,
    "fineagg": 806.9,
    "age": 3,
    "strength": 8.06
  },
  {
    "id": 24,
    "cement": 139.6,
    "slag": 209.4,
    "ash": 0,
    "water": 192,
    "superplastic": 0,
    "coarseagg": 1047,
    "fineagg": 806.9,
    "age": 180,
    "strength": 44.21
  },
  {
    "id": 25,
    "cement": 380,
    "slag": 0,
    "ash": 0,
    "water": 228,
    "superplastic": 0,
    "coarseagg": 932,
    "fineagg": 670,
    "age": 365,
    "strength": 52.52
  },
  {
    "id": 26,
    "cement": 380,
    "slag": 0,
    "ash": 0,
    "water": 228,
    "superplastic": 0,
    "coarseagg": 932,
    "fineagg": 670,
    "age": 270,
    "strength": 53.3
  },
  {
    "id": 27,
    "cement": 380,
    "slag": 95,
    "ash": 0,
    "water": 228,
    "superplastic": 0,
    "coarseagg": 932,
    "fineagg": 594,
    "age": 270,
    "strength": 41.15
  },
  {
    "id": 28,
    "cement": 342,
    "slag": 38,
    "ash": 0,
    "water": 228,
    "superplastic": 0,
    "coarseagg": 932,
    "fineagg": 670,
    "age": 180,
    "strength": 52.12
  },
  {
    "id": 29,
    "cement": 427.5,
    "slag": 47.5,
    "ash": 0,
    "water": 228,
    "superplastic": 0,
    "coarseagg": 932,
    "fineagg": 594,
    "age": 28,
    "strength": 37.43
  },
  {
    "id": 30,
    "cement": 475,
    "slag": 0,
    "ash": 0,
    "water": 228,
    "superplastic": 0,
    "coarseagg": 932,
    "fineagg": 594,
    "age": 7,
    "strength": 38.6
  },
  {
    "id": 31,
    "cement": 304,
    "slag": 76,
    "ash": 0,
    "water": 228,
    "superplastic": 0,
    "coarseagg": 932,
    "fineagg": 670,
    "age": 365,
    "strength": 55.26
  },
  {
    "id": 32,
    "cement": 266,
    "slag": 114,
    "ash": 0,
    "water": 228,
    "superplastic": 0,
    "coarseagg": 932,
    "fineagg": 670,
    "age": 365,
    "strength": 52.91
  },
  {
    "id": 33,
    "cement": 198.6,
    "slag": 132.4,
    "ash": 0,
    "water": 192,
    "superplastic": 0,
    "coarseagg": 978.4,
    "fineagg": 825.5,
    "age": 180,
    "strength": 41.72
  },
  {
    "id": 34,
    "cement": 475,
    "slag": 0,
    "ash": 0,
    "water": 228,
    "superplastic": 0,
    "coarseagg": 932,
    "fineagg": 594,
    "age": 270,
    "strength": 42.13
  },
  {
    "id": 35,
    "cement": 190,
    "slag": 190,
    "ash": 0,
    "water": 228,
    "superplastic": 0,
    "coarseagg": 932,
    "fineagg": 670,
    "age": 365,
    "strength": 53.69
  },
  {
    "id": 36,
    "cement": 237.5,
    "slag": 237.5,
    "ash": 0,
    "water": 228,
    "superplastic": 0,
    "coarseagg": 932,
    "fineagg": 594,
    "age": 270,
    "strength": 38.41
  },
  {
    "id": 37,
    "cement": 237.5,
    "slag": 237.5,
    "ash": 0,
    "water": 228,
    "superplastic": 0,
    "coarseagg": 932,
    "fineagg": 594,
    "age": 28,
    "strength": 30.08
  },
  {
    "id": 38,
    "cement": 332.5,
    "slag": 142.5,
    "ash": 0,
    "water": 228,
    "superplastic": 0,
    "coarseagg": 932,
    "fineagg": 594,
    "age": 90,
    "strength": 37.72
  },
  {
    "id": 39,
    "cement": 475,
    "slag": 0,
    "ash": 0,
    "water": 228,
    "superplastic": 0,
    "coarseagg": 932,
    "fineagg": 594,
    "age": 90,
    "strength": 42.23
  },
  {
    "id": 40,
    "cement": 237.5,
    "slag": 237.5,
    "ash": 0,
    "water": 228,
    "superplastic": 0,
    "coarseagg": 932,
    "fineagg": 594,
    "age": 180,
    "strength": 36.25
  },
  {
    "id": 41,
    "cement": 342,
    "slag": 38,
    "ash": 0,
    "water": 228,
    "superplastic": 0,
    "coarseagg": 932,
    "fineagg": 670,
    "age": 90,
    "strength": 50.46
  },
  {
    "id": 42,
    "cement": 427.5,
    "slag": 47.5,
    "ash": 0,
    "water": 228,
    "superplastic": 0,
    "coarseagg": 932,
    "fineagg": 594,
    "age": 365,
    "strength": 43.7
  },
  {
    "id": 43,
    "cement": 237.5,
    "slag": 237.5,
    "ash": 0,
    "water": 228,
    "superplastic": 0,
    "coarseagg": 932,
    "fineagg": 594,
    "age": 365,
    "strength": 39
  },
  {
    "id": 44,
    "cement": 380,
    "slag": 0,
    "ash": 0,
    "water": 228,
    "superplastic": 0,
    "coarseagg": 932,
    "fineagg": 670,
    "age": 180,
    "strength": 53.1
  },
  {
    "id": 45,
    "cement": 427.5,
    "slag": 47.5,
    "ash": 0,
    "water": 228,
    "superplastic": 0,
    "coarseagg": 932,
    "fineagg": 594,
    "age": 90,
    "strength": 41.54
  },
  {
    "id": 46,
    "cement": 427.5,
    "slag": 47.5,
    "ash": 0,
    "water": 228,
    "superplastic": 0,
    "coarseagg": 932,
    "fineagg": 594,
    "age": 7,
    "strength": 35.08
  },
  {
    "id": 47,
    "cement": 349,
    "slag": 0,
    "ash": 0,
    "water": 192,
    "superplastic": 0,
    "coarseagg": 1047,
    "fineagg": 806.9,
    "age": 3,
    "strength": 15.05
  },
  {
    "id": 48,
    "cement": 380,
    "slag": 95,
    "ash": 0,
    "water": 228,
    "superplastic": 0,
    "coarseagg": 932,
    "fineagg": 594,
    "age": 180,
    "strength": 40.76
  },
  {
    "id": 49,
    "cement": 237.5,
    "slag": 237.5,
    "ash": 0,
    "water": 228,
    "superplastic": 0,
    "coarseagg": 932,
    "fineagg": 594,
    "age": 7,
    "strength": 26.26
  },
  {
    "id": 50,
    "cement": 380,
    "slag": 95,
    "ash": 0,
    "water": 228,
    "superplastic": 0,
    "coarseagg": 932,
    "fineagg": 594,
    "age": 7,
    "strength": 32.82
  },
  {
    "id": 51,
    "cement": 332.5,
    "slag": 142.5,
    "ash": 0,
    "water": 228,
    "superplastic": 0,
    "coarseagg": 932,
    "fineagg": 594,
    "age": 180,
    "strength": 39.78
  },
  {
    "id": 52,
    "cement": 190,
    "slag": 190,
    "ash": 0,
    "water": 228,
    "superplastic": 0,
    "coarseagg": 932,
    "fineagg": 670,
    "age": 180,
    "strength": 46.93
  },
  {
    "id": 53,
    "cement": 237.5,
    "slag": 237.5,
    "ash": 0,
    "water": 228,
    "superplastic": 0,
    "coarseagg": 932,
    "fineagg": 594,
    "age": 90,
    "strength": 33.12
  },
  {
    "id": 54,
    "cement": 304,
    "slag": 76,
    "ash": 0,
    "water": 228,
    "superplastic": 0,
    "coarseagg": 932,
    "fineagg": 670,
    "age": 90,
    "strength": 49.19
  },
  {
    "id": 55,
    "cement": 139.6,
    "slag": 209.4,
    "ash": 0,
    "water": 192,
    "superplastic": 0,
    "coarseagg": 1047,
    "fineagg": 806.9,
    "age": 7,
    "strength": 14.59
  },
  {
    "id": 56,
    "cement": 198.6,
    "slag": 132.4,
    "ash": 0,
    "water": 192,
    "superplastic": 0,
    "coarseagg": 978.4,
    "fineagg": 825.5,
    "age": 7,
    "strength": 14.64
  },
  {
    "id": 57,
    "cement": 475,
    "slag": 0,
    "ash": 0,
    "water": 228,
    "superplastic": 0,
    "coarseagg": 932,
    "fineagg": 594,
    "age": 365,
    "strength": 41.93
  },
  {
    "id": 58,
    "cement": 198.6,
    "slag": 132.4,
    "ash": 0,
    "water": 192,
    "superplastic": 0,
    "coarseagg": 978.4,
    "fineagg": 825.5,
    "age": 3,
    "strength": 9.13
  },
  {
    "id": 59,
    "cement": 304,
    "slag": 76,
    "ash": 0,
    "water": 228,
    "superplastic": 0,
    "coarseagg": 932,
    "fineagg": 670,
    "age": 180,
    "strength": 50.95
  },
  {
    "id": 60,
    "cement": 332.5,
    "slag": 142.5,
    "ash": 0,
    "water": 228,
    "superplastic": 0,
    "coarseagg": 932,
    "fineagg": 594,
    "age": 28,
    "strength": 33.02
  },
  {
    "id": 61,
    "cement": 304,
    "slag": 76,
    "ash": 0,
    "water": 228,
    "superplastic": 0,
    "coarseagg": 932,
    "fineagg": 670,
    "age": 270,
    "strength": 54.38
  },
  {
    "id": 62,
    "cement": 266,
    "slag": 114,
    "ash": 0,
    "water": 228,
    "superplastic": 0,
    "coarseagg": 932,
    "fineagg": 670,
    "age": 270,
    "strength": 51.73
  },
  {
    "id": 63,
    "cement": 310,
    "slag": 0,
    "ash": 0,
    "water": 192,
    "superplastic": 0,
    "coarseagg": 971,
    "fineagg": 850.6,
    "age": 3,
    "strength": 9.87
  },
  {
    "id": 64,
    "cement": 190,
    "slag": 190,
    "ash": 0,
    "water": 228,
    "superplastic": 0,
    "coarseagg": 932,
    "fineagg": 670,
    "age": 270,
    "strength": 50.66
  },
  {
    "id": 65,
    "cement": 266,
    "slag": 114,
    "ash": 0,
    "water": 228,
    "superplastic": 0,
    "coarseagg": 932,
    "fineagg": 670,
    "age": 180,
    "strength": 48.7
  },
  {
    "id": 66,
    "cement": 342,
    "slag": 38,
    "ash": 0,
    "water": 228,
    "superplastic": 0,
    "coarseagg": 932,
    "fineagg": 670,
    "age": 270,
    "strength": 55.06
  },
  {
    "id": 67,
    "cement": 139.6,
    "slag": 209.4,
    "ash": 0,
    "water": 192,
    "superplastic": 0,
    "coarseagg": 1047,
    "fineagg": 806.9,
    "age": 360,
    "strength": 44.7
  },
  {
    "id": 68,
    "cement": 332.5,
    "slag": 142.5,
    "ash": 0,
    "water": 228,
    "superplastic": 0,
    "coarseagg": 932,
    "fineagg": 594,
    "age": 7,
    "strength": 30.28
  },
  {
    "id": 69,
    "cement": 190,
    "slag": 190,
    "ash": 0,
    "water": 228,
    "superplastic": 0,
    "coarseagg": 932,
    "fineagg": 670,
    "age": 28,
    "strength": 40.86
  },
  {
    "id": 70,
    "cement": 485,
    "slag": 0,
    "ash": 0,
    "water": 146,
    "superplastic": 0,
    "coarseagg": 1120,
    "fineagg": 800,
    "age": 28,
    "strength": 71.99
  },
  {
    "id": 71,
    "cement": 374,
    "slag": 189.2,
    "ash": 0,
    "water": 170.1,
    "superplastic": 10.1,
    "coarseagg": 926.1,
    "fineagg": 756.7,
    "age": 3,
    "strength": 34.4
  },
  {
    "id": 72,
    "cement": 313.3,
    "slag": 262.2,
    "ash": 0,
    "water": 175.5,
    "superplastic": 8.6,
    "coarseagg": 1046.9,
    "fineagg": 611.8,
    "age": 3,
    "strength": 28.8
  },
  {
    "id": 73,
    "cement": 425,
    "slag": 106.3,
    "ash": 0,
    "water": 153.5,
    "superplastic": 16.5,
    "coarseagg": 852.1,
    "fineagg": 887.1,
    "age": 3,
    "strength": 33.4
  },
  {
    "id": 74,
    "cement": 425,
    "slag": 106.3,
    "ash": 0,
    "water": 151.4,
    "superplastic": 18.6,
    "coarseagg": 936,
    "fineagg": 803.7,
    "age": 3,
    "strength": 36.3
  },
  {
    "id": 75,
    "cement": 375,
    "slag": 93.8,
    "ash": 0,
    "water": 126.6,
    "superplastic": 23.4,
    "coarseagg": 852.1,
    "fineagg": 992.6,
    "age": 3,
    "strength": 29
  },
  {
    "id": 76,
    "cement": 475,
    "slag": 118.8,
    "ash": 0,
    "water": 181.1,
    "superplastic": 8.9,
    "coarseagg": 852.1,
    "fineagg": 781.5,
    "age": 3,
    "strength": 37.8
  },
  {
    "id": 77,
    "cement": 469,
    "slag": 117.2,
    "ash": 0,
    "water": 137.8,
    "superplastic": 32.2,
    "coarseagg": 852.1,
    "fineagg": 840.5,
    "age": 3,
    "strength": 40.2
  },
  {
    "id": 78,
    "cement": 425,
    "slag": 106.3,
    "ash": 0,
    "water": 153.5,
    "superplastic": 16.5,
    "coarseagg": 852.1,
    "fineagg": 887.1,
    "age": 3,
    "strength": 33.4
  },
  {
    "id": 79,
    "cement": 388.6,
    "slag": 97.1,
    "ash": 0,
    "water": 157.9,
    "superplastic": 12.1,
    "coarseagg": 852.1,
    "fineagg": 925.7,
    "age": 3,
    "strength": 28.1
  },
  {
    "id": 80,
    "cement": 531.3,
    "slag": 0,
    "ash": 0,
    "water": 141.8,
    "superplastic": 28.2,
    "coarseagg": 852.1,
    "fineagg": 893.7,
    "age": 3,
    "strength": 41.3
  },
  {
    "id": 81,
    "cement": 425,
    "slag": 106.3,
    "ash": 0,
    "water": 153.5,
    "superplastic": 16.5,
    "coarseagg": 852.1,
    "fineagg": 887.1,
    "age": 3,
    "strength": 33.4
  },
  {
    "id": 82,
    "cement": 318.8,
    "slag": 212.5,
    "ash": 0,
    "water": 155.7,
    "superplastic": 14.3,
    "coarseagg": 852.1,
    "fineagg": 880.4,
    "age": 3,
    "strength": 25.2
  },
  {
    "id": 83,
    "cement": 401.8,
    "slag": 94.7,
    "ash": 0,
    "water": 147.4,
    "superplastic": 11.4,
    "coarseagg": 946.8,
    "fineagg": 852.1,
    "age": 3,
    "strength": 41.1
  },
  {
    "id": 84,
    "cement": 362.6,
    "slag": 189,
    "ash": 0,
    "water": 164.9,
    "superplastic": 11.6,
    "coarseagg": 944.7,
    "fineagg": 755.8,
    "age": 3,
    "strength": 35.3
  },
  {
    "id": 85,
    "cement": 323.7,
    "slag": 282.8,
    "ash": 0,
    "water": 183.8,
    "superplastic": 10.3,
    "coarseagg": 942.7,
    "fineagg": 659.9,
    "age": 3,
    "strength": 28.3
  },
  {
    "id": 86,
    "cement": 379.5,
    "slag": 151.2,
    "ash": 0,
    "water": 153.9,
    "superplastic": 15.9,
    "coarseagg": 1134.3,
    "fineagg": 605,
    "age": 3,
    "strength": 28.6
  },
  {
    "id": 87,
    "cement": 362.6,
    "slag": 189,
    "ash": 0,
    "water": 164.9,
    "superplastic": 11.6,
    "coarseagg": 944.7,
    "fineagg": 755.8,
    "age": 3,
    "strength": 35.3
  },
  {
    "id": 88,
    "cement": 286.3,
    "slag": 200.9,
    "ash": 0,
    "water": 144.7,
    "superplastic": 11.2,
    "coarseagg": 1004.6,
    "fineagg": 803.7,
    "age": 3,
    "strength": 24.4
  },
  {
    "id": 89,
    "cement": 362.6,
    "slag": 189,
    "ash": 0,
    "water": 164.9,
    "superplastic": 11.6,
    "coarseagg": 944.7,
    "fineagg": 755.8,
    "age": 3,
    "strength": 35.3
  },
  {
    "id": 90,
    "cement": 439,
    "slag": 177,
    "ash": 0,
    "water": 186,
    "superplastic": 11.1,
    "coarseagg": 884.9,
    "fineagg": 707.9,
    "age": 3,
    "strength": 39.3
  },
  {
    "id": 91,
    "cement": 389.9,
    "slag": 189,
    "ash": 0,
    "water": 145.9,
    "superplastic": 22,
    "coarseagg": 944.7,
    "fineagg": 755.8,
    "age": 3,
    "strength": 40.6
  },
  {
    "id": 92,
    "cement": 362.6,
    "slag": 189,
    "ash": 0,
    "water": 164.9,
    "superplastic": 11.6,
    "coarseagg": 944.7,
    "fineagg": 755.8,
    "age": 3,
    "strength": 35.3
  },
  {
    "id": 93,
    "cement": 337.9,
    "slag": 189,
    "ash": 0,
    "water": 174.9,
    "superplastic": 9.5,
    "coarseagg": 944.7,
    "fineagg": 755.8,
    "age": 3,
    "strength": 24.1
  },
  {
    "id": 94,
    "cement": 374,
    "slag": 189.2,
    "ash": 0,
    "water": 170.1,
    "superplastic": 10.1,
    "coarseagg": 926.1,
    "fineagg": 756.7,
    "age": 7,
    "strength": 46.2
  },
  {
    "id": 95,
    "cement": 313.3,
    "slag": 262.2,
    "ash": 0,
    "water": 175.5,
    "superplastic": 8.6,
    "coarseagg": 1046.9,
    "fineagg": 611.8,
    "age": 7,
    "strength": 42.8
  },
  {
    "id": 96,
    "cement": 425,
    "slag": 106.3,
    "ash": 0,
    "water": 153.5,
    "superplastic": 16.5,
    "coarseagg": 852.1,
    "fineagg": 887.1,
    "age": 7,
    "strength": 49.2
  },
  {
    "id": 97,
    "cement": 425,
    "slag": 106.3,
    "ash": 0,
    "water": 151.4,
    "superplastic": 18.6,
    "coarseagg": 936,
    "fineagg": 803.7,
    "age": 7,
    "strength": 46.8
  },
  {
    "id": 98,
    "cement": 375,
    "slag": 93.8,
    "ash": 0,
    "water": 126.6,
    "superplastic": 23.4,
    "coarseagg": 852.1,
    "fineagg": 992.6,
    "age": 7,
    "strength": 45.7
  },
  {
    "id": 99,
    "cement": 475,
    "slag": 118.8,
    "ash": 0,
    "water": 181.1,
    "superplastic": 8.9,
    "coarseagg": 852.1,
    "fineagg": 781.5,
    "age": 7,
    "strength": 55.6
  },
  {
    "id": 100,
    "cement": 469,
    "slag": 117.2,
    "ash": 0,
    "water": 137.8,
    "superplastic": 32.2,
    "coarseagg": 852.1,
    "fineagg": 840.5,
    "age": 7,
    "strength": 54.9
  },
  {
    "id": 101,
    "cement": 425,
    "slag": 106.3,
    "ash": 0,
    "water": 153.5,
    "superplastic": 16.5,
    "coarseagg": 852.1,
    "fineagg": 887.1,
    "age": 7,
    "strength": 49.2
  },
  {
    "id": 102,
    "cement": 388.6,
    "slag": 97.1,
    "ash": 0,
    "water": 157.9,
    "superplastic": 12.1,
    "coarseagg": 852.1,
    "fineagg": 925.7,
    "age": 7,
    "strength": 34.9
  },
  {
    "id": 103,
    "cement": 531.3,
    "slag": 0,
    "ash": 0,
    "water": 141.8,
    "superplastic": 28.2,
    "coarseagg": 852.1,
    "fineagg": 893.7,
    "age": 7,
    "strength": 46.9
  },
  {
    "id": 104,
    "cement": 425,
    "slag": 106.3,
    "ash": 0,
    "water": 153.5,
    "superplastic": 16.5,
    "coarseagg": 852.1,
    "fineagg": 887.1,
    "age": 7,
    "strength": 49.2
  },
  {
    "id": 105,
    "cement": 318.8,
    "slag": 212.5,
    "ash": 0,
    "water": 155.7,
    "superplastic": 14.3,
    "coarseagg": 852.1,
    "fineagg": 880.4,
    "age": 7,
    "strength": 33.4
  },
  {
    "id": 106,
    "cement": 401.8,
    "slag": 94.7,
    "ash": 0,
    "water": 147.4,
    "superplastic": 11.4,
    "coarseagg": 946.8,
    "fineagg": 852.1,
    "age": 7,
    "strength": 54.1
  },
  {
    "id": 107,
    "cement": 362.6,
    "slag": 189,
    "ash": 0,
    "water": 164.9,
    "superplastic": 11.6,
    "coarseagg": 944.7,
    "fineagg": 755.8,
    "age": 7,
    "strength": 55.9
  },
  {
    "id": 108,
    "cement": 323.7,
    "slag": 282.8,
    "ash": 0,
    "water": 183.8,
    "superplastic": 10.3,
    "coarseagg": 942.7,
    "fineagg": 659.9,
    "age": 7,
    "strength": 49.8
  },
  {
    "id": 109,
    "cement": 379.5,
    "slag": 151.2,
    "ash": 0,
    "water": 153.9,
    "superplastic": 15.9,
    "coarseagg": 1134.3,
    "fineagg": 605,
    "age": 7,
    "strength": 47.1
  },
  {
    "id": 110,
    "cement": 362.6,
    "slag": 189,
    "ash": 0,
    "water": 164.9,
    "superplastic": 11.6,
    "coarseagg": 944.7,
    "fineagg": 755.8,
    "age": 7,
    "strength": 55.9
  },
  {
    "id": 111,
    "cement": 286.3,
    "slag": 200.9,
    "ash": 0,
    "water": 144.7,
    "superplastic": 11.2,
    "coarseagg": 1004.6,
    "fineagg": 803.7,
    "age": 7,
    "strength": 38
  },
  {
    "id": 112,
    "cement": 362.6,
    "slag": 189,
    "ash": 0,
    "water": 164.9,
    "superplastic": 11.6,
    "coarseagg": 944.7,
    "fineagg": 755.8,
    "age": 7,
    "strength": 55.9
  },
  {
    "id": 113,
    "cement": 439,
    "slag": 177,
    "ash": 0,
    "water": 186,
    "superplastic": 11.1,
    "coarseagg": 884.9,
    "fineagg": 707.9,
    "age": 7,
    "strength": 56.1
  },
  {
    "id": 114,
    "cement": 389.9,
    "slag": 189,
    "ash": 0,
    "water": 145.9,
    "superplastic": 22,
    "coarseagg": 944.7,
    "fineagg": 755.8,
    "age": 7,
    "strength": 59.09
  },
  {
    "id": 115,
    "cement": 362.6,
    "slag": 189,
    "ash": 0,
    "water": 164.9,
    "superplastic": 11.6,
    "coarseagg": 944.7,
    "fineagg": 755.8,
    "age": 7,
    "strength": 22.9
  },
  {
    "id": 116,
    "cement": 337.9,
    "slag": 189,
    "ash": 0,
    "water": 174.9,
    "superplastic": 9.5,
    "coarseagg": 944.7,
    "fineagg": 755.8,
    "age": 7,
    "strength": 35.1
  },
  {
    "id": 117,
    "cement": 374,
    "slag": 189.2,
    "ash": 0,
    "water": 170.1,
    "superplastic": 10.1,
    "coarseagg": 926.1,
    "fineagg": 756.7,
    "age": 28,
    "strength": 61.09
  },
  {
    "id": 118,
    "cement": 313.3,
    "slag": 262.2,
    "ash": 0,
    "water": 175.5,
    "superplastic": 8.6,
    "coarseagg": 1046.9,
    "fineagg": 611.8,
    "age": 28,
    "strength": 59.8
  },
  {
    "id": 119,
    "cement": 425,
    "slag": 106.3,
    "ash": 0,
    "water": 153.5,
    "superplastic": 16.5,
    "coarseagg": 852.1,
    "fineagg": 887.1,
    "age": 28,
    "strength": 60.29
  },
  {
    "id": 120,
    "cement": 425,
    "slag": 106.3,
    "ash": 0,
    "water": 151.4,
    "superplastic": 18.6,
    "coarseagg": 936,
    "fineagg": 803.7,
    "age": 28,
    "strength": 61.8
  },
  {
    "id": 121,
    "cement": 375,
    "slag": 93.8,
    "ash": 0,
    "water": 126.6,
    "superplastic": 23.4,
    "coarseagg": 852.1,
    "fineagg": 992.6,
    "age": 28,
    "strength": 56.7
  },
  {
    "id": 122,
    "cement": 475,
    "slag": 118.8,
    "ash": 0,
    "water": 181.1,
    "superplastic": 8.9,
    "coarseagg": 852.1,
    "fineagg": 781.5,
    "age": 28,
    "strength": 68.3
  },
  {
    "id": 123,
    "cement": 469,
    "slag": 117.2,
    "ash": 0,
    "water": 137.8,
    "superplastic": 32.2,
    "coarseagg": 852.1,
    "fineagg": 840.5,
    "age": 28,
    "strength": 66.9
  },
  {
    "id": 124,
    "cement": 425,
    "slag": 106.3,
    "ash": 0,
    "water": 153.5,
    "superplastic": 16.5,
    "coarseagg": 852.1,
    "fineagg": 887.1,
    "age": 28,
    "strength": 60.29
  },
  {
    "id": 125,
    "cement": 388.6,
    "slag": 97.1,
    "ash": 0,
    "water": 157.9,
    "superplastic": 12.1,
    "coarseagg": 852.1,
    "fineagg": 925.7,
    "age": 28,
    "strength": 50.7
  },
  {
    "id": 126,
    "cement": 531.3,
    "slag": 0,
    "ash": 0,
    "water": 141.8,
    "superplastic": 28.2,
    "coarseagg": 852.1,
    "fineagg": 893.7,
    "age": 28,
    "strength": 56.4
  },
  {
    "id": 127,
    "cement": 425,
    "slag": 106.3,
    "ash": 0,
    "water": 153.5,
    "superplastic": 16.5,
    "coarseagg": 852.1,
    "fineagg": 887.1,
    "age": 28,
    "strength": 60.29
  },
  {
    "id": 128,
    "cement": 318.8,
    "slag": 212.5,
    "ash": 0,
    "water": 155.7,
    "superplastic": 14.3,
    "coarseagg": 852.1,
    "fineagg": 880.4,
    "age": 28,
    "strength": 55.5
  },
  {
    "id": 129,
    "cement": 401.8,
    "slag": 94.7,
    "ash": 0,
    "water": 147.4,
    "superplastic": 11.4,
    "coarseagg": 946.8,
    "fineagg": 852.1,
    "age": 28,
    "strength": 68.5
  },
  {
    "id": 130,
    "cement": 362.6,
    "slag": 189,
    "ash": 0,
    "water": 164.9,
    "superplastic": 11.6,
    "coarseagg": 944.7,
    "fineagg": 755.8,
    "age": 28,
    "strength": 71.3
  },
  {
    "id": 131,
    "cement": 323.7,
    "slag": 282.8,
    "ash": 0,
    "water": 183.8,
    "superplastic": 10.3,
    "coarseagg": 942.7,
    "fineagg": 659.9,
    "age": 28,
    "strength": 74.7
  },
  {
    "id": 132,
    "cement": 379.5,
    "slag": 151.2,
    "ash": 0,
    "water": 153.9,
    "superplastic": 15.9,
    "coarseagg": 1134.3,
    "fineagg": 605,
    "age": 28,
    "strength": 52.2
  },
  {
    "id": 133,
    "cement": 362.6,
    "slag": 189,
    "ash": 0,
    "water": 164.9,
    "superplastic": 11.6,
    "coarseagg": 944.7,
    "fineagg": 755.8,
    "age": 28,
    "strength": 71.3
  },
  {
    "id": 134,
    "cement": 286.3,
    "slag": 200.9,
    "ash": 0,
    "water": 144.7,
    "superplastic": 11.2,
    "coarseagg": 1004.6,
    "fineagg": 803.7,
    "age": 28,
    "strength": 67.7
  },
  {
    "id": 135,
    "cement": 362.6,
    "slag": 189,
    "ash": 0,
    "water": 164.9,
    "superplastic": 11.6,
    "coarseagg": 944.7,
    "fineagg": 755.8,
    "age": 28,
    "strength": 71.3
  },
  {
    "id": 136,
    "cement": 439,
    "slag": 177,
    "ash": 0,
    "water": 186,
    "superplastic": 11.1,
    "coarseagg": 884.9,
    "fineagg": 707.9,
    "age": 28,
    "strength": 66
  },
  {
    "id": 137,
    "cement": 389.9,
    "slag": 189,
    "ash": 0,
    "water": 145.9,
    "superplastic": 22,
    "coarseagg": 944.7,
    "fineagg": 755.8,
    "age": 28,
    "strength": 74.5
  },
  {
    "id": 138,
    "cement": 362.6,
    "slag": 189,
    "ash": 0,
    "water": 164.9,
    "superplastic": 11.6,
    "coarseagg": 944.7,
    "fineagg": 755.8,
    "age": 28,
    "strength": 71.3
  },
  {
    "id": 139,
    "cement": 337.9,
    "slag": 189,
    "ash": 0,
    "water": 174.9,
    "superplastic": 9.5,
    "coarseagg": 944.7,
    "fineagg": 755.8,
    "age": 28,
    "strength": 49.9
  },
  {
    "id": 140,
    "cement": 374,
    "slag": 189.2,
    "ash": 0,
    "water": 170.1,
    "superplastic": 10.1,
    "coarseagg": 926.1,
    "fineagg": 756.7,
    "age": 56,
    "strength": 63.4
  },
  {
    "id": 141,
    "cement": 313.3,
    "slag": 262.2,
    "ash": 0,
    "water": 175.5,
    "superplastic": 8.6,
    "coarseagg": 1046.9,
    "fineagg": 611.8,
    "age": 56,
    "strength": 64.9
  },
  {
    "id": 142,
    "cement": 425,
    "slag": 106.3,
    "ash": 0,
    "water": 153.5,
    "superplastic": 16.5,
    "coarseagg": 852.1,
    "fineagg": 887.1,
    "age": 56,
    "strength": 64.3
  },
  {
    "id": 143,
    "cement": 425,
    "slag": 106.3,
    "ash": 0,
    "water": 151.4,
    "superplastic": 18.6,
    "coarseagg": 936,
    "fineagg": 803.7,
    "age": 56,
    "strength": 64.9
  },
  {
    "id": 144,
    "cement": 375,
    "slag": 93.8,
    "ash": 0,
    "water": 126.6,
    "superplastic": 23.4,
    "coarseagg": 852.1,
    "fineagg": 992.6,
    "age": 56,
    "strength": 60.2
  },
  {
    "id": 145,
    "cement": 475,
    "slag": 118.8,
    "ash": 0,
    "water": 181.1,
    "superplastic": 8.9,
    "coarseagg": 852.1,
    "fineagg": 781.5,
    "age": 56,
    "strength": 72.3
  },
  {
    "id": 146,
    "cement": 469,
    "slag": 117.2,
    "ash": 0,
    "water": 137.8,
    "superplastic": 32.2,
    "coarseagg": 852.1,
    "fineagg": 840.5,
    "age": 56,
    "strength": 69.3
  },
  {
    "id": 147,
    "cement": 425,
    "slag": 106.3,
    "ash": 0,
    "water": 153.5,
    "superplastic": 16.5,
    "coarseagg": 852.1,
    "fineagg": 887.1,
    "age": 56,
    "strength": 64.3
  },
  {
    "id": 148,
    "cement": 388.6,
    "slag": 97.1,
    "ash": 0,
    "water": 157.9,
    "superplastic": 12.1,
    "coarseagg": 852.1,
    "fineagg": 925.7,
    "age": 56,
    "strength": 55.2
  },
  {
    "id": 149,
    "cement": 531.3,
    "slag": 0,
    "ash": 0,
    "water": 141.8,
    "superplastic": 28.2,
    "coarseagg": 852.1,
    "fineagg": 893.7,
    "age": 56,
    "strength": 58.8
  },
  {
    "id": 150,
    "cement": 425,
    "slag": 106.3,
    "ash": 0,
    "water": 153.5,
    "superplastic": 16.5,
    "coarseagg": 852.1,
    "fineagg": 887.1,
    "age": 56,
    "strength": 64.3
  },
  {
    "id": 151,
    "cement": 318.8,
    "slag": 212.5,
    "ash": 0,
    "water": 155.7,
    "superplastic": 14.3,
    "coarseagg": 852.1,
    "fineagg": 880.4,
    "age": 56,
    "strength": 66.1
  },
  {
    "id": 152,
    "cement": 401.8,
    "slag": 94.7,
    "ash": 0,
    "water": 147.4,
    "superplastic": 11.4,
    "coarseagg": 946.8,
    "fineagg": 852.1,
    "age": 56,
    "strength": 73.7
  },
  {
    "id": 153,
    "cement": 362.6,
    "slag": 189,
    "ash": 0,
    "water": 164.9,
    "superplastic": 11.6,
    "coarseagg": 944.7,
    "fineagg": 755.8,
    "age": 56,
    "strength": 77.3
  },
  {
    "id": 154,
    "cement": 323.7,
    "slag": 282.8,
    "ash": 0,
    "water": 183.8,
    "superplastic": 10.3,
    "coarseagg": 942.7,
    "fineagg": 659.9,
    "age": 56,
    "strength": 80.2
  },
  {
    "id": 155,
    "cement": 379.5,
    "slag": 151.2,
    "ash": 0,
    "water": 153.9,
    "superplastic": 15.9,
    "coarseagg": 1134.3,
    "fineagg": 605,
    "age": 56,
    "strength": 54.9
  },
  {
    "id": 156,
    "cement": 362.6,
    "slag": 189,
    "ash": 0,
    "water": 164.9,
    "superplastic": 11.6,
    "coarseagg": 944.7,
    "fineagg": 755.8,
    "age": 56,
    "strength": 77.3
  },
  {
    "id": 157,
    "cement": 286.3,
    "slag": 200.9,
    "ash": 0,
    "water": 144.7,
    "superplastic": 11.2,
    "coarseagg": 1004.6,
    "fineagg": 803.7,
    "age": 56,
    "strength": 72.99
  },
  {
    "id": 158,
    "cement": 362.6,
    "slag": 189,
    "ash": 0,
    "water": 164.9,
    "superplastic": 11.6,
    "coarseagg": 944.7,
    "fineagg": 755.8,
    "age": 56,
    "strength": 77.3
  },
  {
    "id": 159,
    "cement": 439,
    "slag": 177,
    "ash": 0,
    "water": 186,
    "superplastic": 11.1,
    "coarseagg": 884.9,
    "fineagg": 707.9,
    "age": 56,
    "strength": 71.7
  },
  {
    "id": 160,
    "cement": 389.9,
    "slag": 189,
    "ash": 0,
    "water": 145.9,
    "superplastic": 22,
    "coarseagg": 944.7,
    "fineagg": 755.8,
    "age": 56,
    "strength": 79.4
  },
  {
    "id": 161,
    "cement": 362.6,
    "slag": 189,
    "ash": 0,
    "water": 164.9,
    "superplastic": 11.6,
    "coarseagg": 944.7,
    "fineagg": 755.8,
    "age": 56,
    "strength": 77.3
  },
  {
    "id": 162,
    "cement": 337.9,
    "slag": 189,
    "ash": 0,
    "water": 174.9,
    "superplastic": 9.5,
    "coarseagg": 944.7,
    "fineagg": 755.8,
    "age": 56,
    "strength": 59.89
  },
  {
    "id": 163,
    "cement": 374,
    "slag": 189.2,
    "ash": 0,
    "water": 170.1,
    "superplastic": 10.1,
    "coarseagg": 926.1,
    "fineagg": 756.7,
    "age": 91,
    "strength": 64.9
  },
  {
    "id": 164,
    "cement": 313.3,
    "slag": 262.2,
    "ash": 0,
    "water": 175.5,
    "superplastic": 8.6,
    "coarseagg": 1046.9,
    "fineagg": 611.8,
    "age": 91,
    "strength": 66.6
  },
  {
    "id": 165,
    "cement": 425,
    "slag": 106.3,
    "ash": 0,
    "water": 153.5,
    "superplastic": 16.5,
    "coarseagg": 852.1,
    "fineagg": 887.1,
    "age": 91,
    "strength": 65.2
  },
  {
    "id": 166,
    "cement": 425,
    "slag": 106.3,
    "ash": 0,
    "water": 151.4,
    "superplastic": 18.6,
    "coarseagg": 936,
    "fineagg": 803.7,
    "age": 91,
    "strength": 66.7
  },
  {
    "id": 167,
    "cement": 375,
    "slag": 93.8,
    "ash": 0,
    "water": 126.6,
    "superplastic": 23.4,
    "coarseagg": 852.1,
    "fineagg": 992.6,
    "age": 91,
    "strength": 62.5
  },
  {
    "id": 168,
    "cement": 475,
    "slag": 118.8,
    "ash": 0,
    "water": 181.1,
    "superplastic": 8.9,
    "coarseagg": 852.1,
    "fineagg": 781.5,
    "age": 91,
    "strength": 74.19
  },
  {
    "id": 169,
    "cement": 469,
    "slag": 117.2,
    "ash": 0,
    "water": 137.8,
    "superplastic": 32.2,
    "coarseagg": 852.1,
    "fineagg": 840.5,
    "age": 91,
    "strength": 70.7
  },
  {
    "id": 170,
    "cement": 425,
    "slag": 106.3,
    "ash": 0,
    "water": 153.5,
    "superplastic": 16.5,
    "coarseagg": 852.1,
    "fineagg": 887.1,
    "age": 91,
    "strength": 65.2
  },
  {
    "id": 171,
    "cement": 388.6,
    "slag": 97.1,
    "ash": 0,
    "water": 157.9,
    "superplastic": 12.1,
    "coarseagg": 852.1,
    "fineagg": 925.7,
    "age": 91,
    "strength": 57.6
  },
  {
    "id": 172,
    "cement": 531.3,
    "slag": 0,
    "ash": 0,
    "water": 141.8,
    "superplastic": 28.2,
    "coarseagg": 852.1,
    "fineagg": 893.7,
    "age": 91,
    "strength": 59.2
  },
  {
    "id": 173,
    "cement": 425,
    "slag": 106.3,
    "ash": 0,
    "water": 153.5,
    "superplastic": 16.5,
    "coarseagg": 852.1,
    "fineagg": 887.1,
    "age": 91,
    "strength": 65.2
  },
  {
    "id": 174,
    "cement": 318.8,
    "slag": 212.5,
    "ash": 0,
    "water": 155.7,
    "superplastic": 14.3,
    "coarseagg": 852.1,
    "fineagg": 880.4,
    "age": 91,
    "strength": 68.1
  },
  {
    "id": 175,
    "cement": 401.8,
    "slag": 94.7,
    "ash": 0,
    "water": 147.4,
    "superplastic": 11.4,
    "coarseagg": 946.8,
    "fineagg": 852.1,
    "age": 91,
    "strength": 75.5
  },
  {
    "id": 176,
    "cement": 362.6,
    "slag": 189,
    "ash": 0,
    "water": 164.9,
    "superplastic": 11.6,
    "coarseagg": 944.7,
    "fineagg": 755.8,
    "age": 91,
    "strength": 79.3
  },
  {
    "id": 177,
    "cement": 379.5,
    "slag": 151.2,
    "ash": 0,
    "water": 153.9,
    "superplastic": 15.9,
    "coarseagg": 1134.3,
    "fineagg": 605,
    "age": 91,
    "strength": 56.5
  },
  {
    "id": 178,
    "cement": 362.6,
    "slag": 189,
    "ash": 0,
    "water": 164.9,
    "superplastic": 11.6,
    "coarseagg": 944.7,
    "fineagg": 755.8,
    "age": 91,
    "strength": 79.3
  },
  {
    "id": 179,
    "cement": 286.3,
    "slag": 200.9,
    "ash": 0,
    "water": 144.7,
    "superplastic": 11.2,
    "coarseagg": 1004.6,
    "fineagg": 803.7,
    "age": 91,
    "strength": 76.8
  },
  {
    "id": 180,
    "cement": 362.6,
    "slag": 189,
    "ash": 0,
    "water": 164.9,
    "superplastic": 11.6,
    "coarseagg": 944.7,
    "fineagg": 755.8,
    "age": 91,
    "strength": 79.3
  },
  {
    "id": 181,
    "cement": 439,
    "slag": 177,
    "ash": 0,
    "water": 186,
    "superplastic": 11.1,
    "coarseagg": 884.9,
    "fineagg": 707.9,
    "age": 91,
    "strength": 73.3
  },
  {
    "id": 182,
    "cement": 389.9,
    "slag": 189,
    "ash": 0,
    "water": 145.9,
    "superplastic": 22,
    "coarseagg": 944.7,
    "fineagg": 755.8,
    "age": 91,
    "strength": 82.6
  },
  {
    "id": 183,
    "cement": 362.6,
    "slag": 189,
    "ash": 0,
    "water": 164.9,
    "superplastic": 11.6,
    "coarseagg": 944.7,
    "fineagg": 755.8,
    "age": 91,
    "strength": 79.3
  },
  {
    "id": 184,
    "cement": 337.9,
    "slag": 189,
    "ash": 0,
    "water": 174.9,
    "superplastic": 9.5,
    "coarseagg": 944.7,
    "fineagg": 755.8,
    "age": 91,
    "strength": 67.8
  },
  {
    "id": 185,
    "cement": 222.4,
    "slag": 0,
    "ash": 96.7,
    "water": 189.3,
    "superplastic": 4.5,
    "coarseagg": 967.1,
    "fineagg": 870.3,
    "age": 3,
    "strength": 11.58
  },
  {
    "id": 186,
    "cement": 222.4,
    "slag": 0,
    "ash": 96.7,
    "water": 189.3,
    "superplastic": 4.5,
    "coarseagg": 967.1,
    "fineagg": 870.3,
    "age": 14,
    "strength": 24.45
  },
  {
    "id": 187,
    "cement": 222.4,
    "slag": 0,
    "ash": 96.7,
    "water": 189.3,
    "superplastic": 4.5,
    "coarseagg": 967.1,
    "fineagg": 870.3,
    "age": 28,
    "strength": 24.89
  },
  {
    "id": 188,
    "cement": 222.4,
    "slag": 0,
    "ash": 96.7,
    "water": 189.3,
    "superplastic": 4.5,
    "coarseagg": 967.1,
    "fineagg": 870.3,
    "age": 56,
    "strength": 29.45
  },
  {
    "id": 189,
    "cement": 222.4,
    "slag": 0,
    "ash": 96.7,
    "water": 189.3,
    "superplastic": 4.5,
    "coarseagg": 967.1,
    "fineagg": 870.3,
    "age": 100,
    "strength": 40.71
  },
  {
    "id": 190,
    "cement": 233.8,
    "slag": 0,
    "ash": 94.6,
    "water": 197.9,
    "superplastic": 4.6,
    "coarseagg": 947,
    "fineagg": 852.2,
    "age": 3,
    "strength": 10.38
  },
  {
    "id": 191,
    "cement": 233.8,
    "slag": 0,
    "ash": 94.6,
    "water": 197.9,
    "superplastic": 4.6,
    "coarseagg": 947,
    "fineagg": 852.2,
    "age": 14,
    "strength": 22.14
  },
  {
    "id": 192,
    "cement": 233.8,
    "slag": 0,
    "ash": 94.6,
    "water": 197.9,
    "superplastic": 4.6,
    "coarseagg": 947,
    "fineagg": 852.2,
    "age": 28,
    "strength": 22.84
  },
  {
    "id": 193,
    "cement": 233.8,
    "slag": 0,
    "ash": 94.6,
    "water": 197.9,
    "superplastic": 4.6,
    "coarseagg": 947,
    "fineagg": 852.2,
    "age": 56,
    "strength": 27.66
  },
  {
    "id": 194,
    "cement": 233.8,
    "slag": 0,
    "ash": 94.6,
    "water": 197.9,
    "superplastic": 4.6,
    "coarseagg": 947,
    "fineagg": 852.2,
    "age": 100,
    "strength": 34.56
  },
  {
    "id": 195,
    "cement": 194.7,
    "slag": 0,
    "ash": 100.5,
    "water": 165.6,
    "superplastic": 7.5,
    "coarseagg": 1006.4,
    "fineagg": 905.9,
    "age": 3,
    "strength": 12.45
  },
  {
    "id": 196,
    "cement": 194.7,
    "slag": 0,
    "ash": 100.5,
    "water": 165.6,
    "superplastic": 7.5,
    "coarseagg": 1006.4,
    "fineagg": 905.9,
    "age": 14,
    "strength": 24.99
  },
  {
    "id": 197,
    "cement": 194.7,
    "slag": 0,
    "ash": 100.5,
    "water": 165.6,
    "superplastic": 7.5,
    "coarseagg": 1006.4,
    "fineagg": 905.9,
    "age": 28,
    "strength": 25.72
  },
  {
    "id": 198,
    "cement": 194.7,
    "slag": 0,
    "ash": 100.5,
    "water": 165.6,
    "superplastic": 7.5,
    "coarseagg": 1006.4,
    "fineagg": 905.9,
    "age": 56,
    "strength": 33.96
  },
  {
    "id": 199,
    "cement": 194.7,
    "slag": 0,
    "ash": 100.5,
    "water": 165.6,
    "superplastic": 7.5,
    "coarseagg": 1006.4,
    "fineagg": 905.9,
    "age": 100,
    "strength": 37.34
  },
  {
    "id": 200,
    "cement": 190.7,
    "slag": 0,
    "ash": 125.4,
    "water": 162.1,
